Repository: TheComputationalCore/material-hardness-oxidation-prediction

# Material Hardness & Oxidation Prediction
  <strong>A paper-grounded machine-learning demonstration for Stellite-6 TIG hardfacing</strong>
> **Research scope:** This project reproduces and explores the measurements in one published experiment. It is not an independently validated engineering predictor. The paper reports only six hardness values and eighteen oxidation values, with no replicate-level measurements or uncertainty estimates.

## Live application

Try the [Stellite-6 Hardfacing Property Predictor](https://material-hardness-oxidation-prediction.onrender.com/). Select a paper-tested substrate, welding current, and oxidation exposure time to view the model estimates.

The free Render service can spin down while idle, so the first request after inactivity may take longer to load.

## Dataset and provenance

The checked-in training datasets contain only the table values reported in the paper:

- [`data/hardness.csv`](data/hardness.csv): 6 rows from Tables 5 and 6 (2 substrates × 3 currents).
- [`data/oxidation.csv`](data/oxidation.csv): 18 rows from Tables 8–13 (2 substrates × 3 currents × 3 exposure times).
- [`data/README.md`](data/README.md): source tables, units, scope, and data-status policy.

Every training row is marked `reported_paper_measurement`. Training scripts reject rows with a different status. Interpolated values are not independent experiments and are not included as training measurements.

# Dataset provenance and units

The checked-in training rows are transcribed from the experimental tables in:

> C. Dinesh Chandra, B. Rushikesh, Mohammed Numan, and B. Venkatesh,
> “Experimental Studies of Stellite-6 Hardfaced Layer on Ferrous Materials by TIG
> Surfacing Process,” *IOP Conference Series: Materials Science and Engineering*
> 998 (2020), 012061.
> DOI: [10.1088/1757-899X/998/1/012061](https://doi.org/10.1088/1757-899X/998/1/012061).
> Licensed CC BY 3.0.

The transcribed data are distributed under CC BY 3.0; see [`LICENSE`](LICENSE).
The project code is MIT-licensed.

## Files

| File | Rows | Source tables | Content |
|---|---:|---|---|
| `hardness.csv` | 6 | Tables 5 and 6 | One Vickers hardness number per Material × Current condition |
| `oxidation.csv` | 18 | Tables 8–13 | Cumulative areal mass gain per Material × Current × Exposure |
| `source_tables.json` | — | Tables 1–13 as transcribed | Source values, equations, units, and PDF digests used by the audit |

The audit compares every CSV value and source-table label with
`source_tables.json`. See [`../docs/SOURCE_AUDIT.md`](../docs/SOURCE_AUDIT.md) and
[`../reports/audit/`](../reports/audit/).

## Column meanings

Both files share these provenance columns:

| Column | Meaning |
|---|---|
| `Row_ID` | Project-assigned stable identifier |
| `Material` | `EN-8` or `Mild Steel` |
| `Current` | Welding current in amperes; 120, 140, or 160 |
| `Heat_Input` | Printed schedule value in kJ/mm; metadata, not a model feature |
| `Carbon`, `Manganese` | Representative substrate chemistry in wt %; metadata only |
| `Source` | Citation and DOI |
| `Source_Table` | Table number in the paper |
| `Data_Status` | `reported_paper_measurement` for every training row |
| `Observation_Group` | `Material@Current`, used for grouping |
| `Specimen_ID` | Project-assigned; the paper does not publish specimen IDs |
| `Derivation_Status` | Whether the row is a table value, an exact time multiple, or a near multiple |
| `Replicate_Status` | `single_reported_value_no_replicates` |
| `Chemistry_Status` | `midpoint_of_reported_range` or `reported_single_value` |

Target columns:

| File | Column | Unit and status |
|---|---|---|
| `hardness.csv` | `Hardness` | Vickers hardness number; `Hardness_Unit` records that the test load is not reported |
| `hardness.csv` | `Hardness_Unit` | Free-text unit/provenance note |
| `oxidation.csv` | `Exposure_Time_h` | Hours at 973 K (700 °C); 5, 10, or 15 |
| `oxidation.csv` | `Areal_Mass_Gain_g_mm2` | Printed value; `Reported_Unit` is `gm/mm2 as printed` |
| `oxidation.csv` | `Reported_Unit`, `Unit_Status` | Record the printed unit and `unresolved_inconsistent_with_stated_area` |

## Experimental scope

- Substrates: EN-8 and mild steel.
- Currents: 120, 140, and 160 A.
- Printed heat inputs: 0.800, 0.864, and 0.912 kJ/mm.
- Oxidation: 5, 10, and 15 h in air at 973 K; the paper states an exposed area
  of 225 mm².

Current, travel speed, and heat input vary together in the paper's schedule:
`Q = 15 V · I / v` reproduces the printed heat inputs within rounding. They are
not independent experimental factors, and no model in this project treats them
as such. See [`../docs/SOURCE_AUDIT.md`](../docs/SOURCE_AUDIT.md) §2.

## Adding data

- Do not add interpolated, smoothed, or derived rows as training measurements.
- New measurements belong in `data/external/`, which is validated separately and is
  never merged into the training files automatically. See

File: data/hardness.csv
Material,Current,Heat_Input,Carbon,Manganese,Hardness
EN-8,120,0.8,0.37,0.8,331
EN-8,125,0.816,0.37,0.8,339.5
EN-8,130,0.832,0.37,0.8,348
EN-8,135,0.848,0.37,0.8,356.5
EN-8,140,0.864,0.37,0.8,365
EN-8,145,0.888,0.37,0.8,366.5
EN-8,150,0.912,0.37,0.8,368
EN-8,155,0.912,0.37,0.8,369.5
Mild Steel,120,0.8,0.23,1.0,310
Mild Steel,125,0.816,0.23,1.0,320.75
Mild Steel,130,0.832,0.23,1.0,331.5
Mild Steel,135,0.848,0.23,1.0,342.25
Mild Steel,140,0.864,0.23,1.0,353
Mild Steel,145,0.888,0.23,1.0,355
Mild Steel,150,0.912,0.23,1.0,357
Mild Steel,155,0.912,0.23,1.0,359

File: data/oxidation.csv
Material,Current,Heat_Input,Soaking_Time,Carbon,Manganese,Oxidation_Rate
EN-8,120,0.8,5,0.37,0.8,0.002603
EN-8,125,0.816,5,0.37,0.8,0.002526
EN-8,130,0.832,5,0.37,0.8,0.0024495
EN-8,140,0.864,5,0.37,0.8,0.002296
EN-8,160,0.912,5,0.37,0.8,0.002163
Mild Steel,120,0.8,5,0.23,1.0,0.002692
Mild Steel,125,0.816,5,0.23,1.0,0.002636
Mild Steel,130,0.832,5,0.23,1.0,0.00258
Mild Steel,140,0.864,5,0.23,1.0,0.00258
Mild Steel,160,0.912,5,0.23,1.0,0.002237
EN-8,120,0.8,10,0.37,0.8,0.005206
EN-8,125,0.816,10,0.37,0.8,0.005051
EN-8,130,0.832,10,0.37,0.8,0.004896
EN-8,140,0.864,10,0.37,0.8,0.004592
EN-8,160,0.912,10,0.37,0.8,0.004326
Mild Steel,120,0.8,10,0.23,1.0,0.005384
Mild Steel,125,0.816,10,0.23,1.0,0.00527
Mild Steel,130,0.832,10,0.23,1.0,0.005156
Mild Steel,140,0.864,10,0.23,1.0,0.005156
Mild Steel,160,0.912,10,0.23,1.0,0.004474
EN-8,120,0.8,15,0.37,0.8,0.008076
EN-8,125,0.816,15,0.37,0.8,0.00783
EN-8,130,0.832,15,0.37,0.8,0.007584
EN-8,140,0.864,15,0.37,0.8,0.007584
EN-8,160,0.912,15,0.37,0.8,0.006711
Mild Steel,120,0.8,15,0.23,1.0,0.008232
Mild Steel,125,0.816,15,0.23,1.0,0.008021
Mild Steel,130,0.832,15,0.23,1.0,0.007809
Mild Steel,140,0.864,15,0.23,1.0,0.007809
Mild Steel,160,0.912,15,0.23,1.0,0.006489
